Repository: SoftwareDevEngResearch/PyFAT

# PyFAT Overview
Python FATigue Testing Data Analysis Package
This Software package contains comprehensive and intuitive automated analysis for 
polymer or composite material test data (both monotonic tensile and fatigue testing). 
The package will read and analyze numerous .csv files created by material test systems 
throughout a testing program for any plastic or composite material.

Historically, material test engineers would analyze .csv files one-by-one to retrieve
the necessary information (test parameters, material properties, etc.). This process
was time consuming and tedious. PyFAT fixes that problem  by providing the ability to 
analyze numerous files quickly, determining all necessary parameters and creating
high quality and convenient plots of both monotontic and fatgiue characteristics.

PyFAT contains 5 modules:
* **PyFAT.py:** The “main” file… parses user inputs, main functionality/analysis order/organization.
* **get_channels.py:** Reads data files, determines relevant data column headers.
* **monotonic.py:** Contains “Monotonic” class. Performs all monotonic analysis and iteration.
* **fatigue.py:** Contains “Fatigue” class. Performs all fatigue analysis and iteration.
* **plots.py:** Contains “Plots” class. Creates plots for the data and saves them.

**Testing:**
PyFAT also contains a testing suite that assures the correct function of the above-mentioned modules.
The testing suite is located in the "tests" directory: **PyFAT/pyfat/tests**

The testing suite incorporates continuous integration capability through TravisCI to assure that the package 
is always functioning correctly and is up-to-date.

To run the testing suite (including 14 comprehensive tests), run the command **pytest**

# Monotonic Analysis
This functionality is used to analyze a directory containing only .csv files
created from monotonic tensile testing. This analysis outputs the following material
parameters in a .csv file:
* Starting position (mm), failure positon (mm), nominal extension (mm)
* Poisson's ratio
* Tensile Modulus (or "Elastic Modulus", if applicable) (GPa)
* 0.2% offset stress (MPa) and strain (m/m)
* Yield Stress (Mpa) and strain (m/m)
    Note: for plastics/composites, the yield point and 0.2% offset point may not be the same.
* Maximum Load (kN)
* Ultimate true Stress (MPa), Ultimte True Ductility (m/m)
* Max Axial Strain (%) and Max Transverse Strain (%)

**The monotonic analysis assumes the following:**
* The material being tested is a plastic or composite material.
* All testing parameters are equivalent between each test.
* A single, displacement-controlled deformation rate occurs throughout every test.
* The data contains either a channel for stress (MPa) or the sample width and thickness for stress to be calculated.

**The data .csv files must contain (at a minimum) the following columns (channels):**
* Position (mm) with "Position" in the column header name.
* Load (kN) with "Load" in the column header name.
* Axial Strain (%) with "Axial Strain" in the column header name.
* Transverse Strain (%) with "Transverse Strain" in the column header name.
 
**The data .csv file must also contain ONE of the following options:**
* Stress (MPa) with "Stress" in the header name.
OR
* Sample width and thickness (mm) in columns labeled "width" and "thickness", respectively.

The monotonic analysis functionality also saves a high-quality .tiff image of the stress-
strain curve for every test. It also outputs one stress-strain curve with all of the tests
overlaid onto one plot.

# Fatigue Analysis
This functionality is used to analyze a directory containing only .csv files
created from fatigue tensile testing at any test fequency. This analysis outputs 
the "Half-Life" parameters (for every test) in a .csv file:
* Cycles-to-Failure
* True Stress Range (Max - Min) (Pa)
* True Stress Amplitude (Pa)
* Total Strain Amplitude (m/m)
* Plastic Strain Amplitude (m/m)
* Elastic Strain Amplitude (m/m)

**The following material parameters will also be listed in a .log file:**
* Strain-Life Fatigue Parameters:
    * Fatigue Strength Coefficient (σf') (MPa)
    * Fatigue Strength Exponent (b)
    * Fatigue Ductility Coefficient (εf')
    * Fatigue Ductility Exponent (c)
* Stress-Life Fatigue Parameters:
    * Stress-Range Intercept (SRI1) (MPa)
    * Stress-Life Exponent (slope)
* Standard-Errors for Stress-Life, Elastic Strain-Life, Plastic Strain-Life

**The Fatigue analysis assumes the following:**
* The material being tested is a plastic or composite material.
* The fatigue test frequency varies between tests within the bounds of 1 Hz to 10 Hz.
* Fatigue testing is conducted in strain-control using an axial extensometer.
* The data contains either a channel for stress (MPa) or the sample width and thickness for stress to be calculated.

**The data .csv files must contain (at a minimum) the following columns (channels):**
* Cycle count 
* Maximum Load (kN) with "max" and "load" in the column header name.

File: example/output/Monotonic_Results_68_148/Monotonic_Output.csv
File Name,Start Position (mm),End Position (mm),Nominal Extension(mm),Poissons Ratio,Tensile Modulus (GPa),0.2% Offset Strength (MPa),0.2% Offset Strain (m/m),Max Load (kN),Yield Stress (MPa),Yield Strain(m/m),Ult. True Strength (MPa),Engineering Fracture Strength (MPa),Ult. True Ductility (m/m),Max Axial Strain (%),Max Transverse Strain (%)
M-8-D.csv,0.045669733319999996,0.05646411853,0.010794385210000007,0.40166976505288926,1.9892591562403465,30.851054646153848,0.01755569345,3.19056958,49.085685846153844,0.05186840975,51.740972780005876,41.54677287692307,0.11106125251593542,11.74633522,6.109218713
M-10-D.csv,0.041492246260000004,0.05067181194,0.009179565679999994,0.39273680396468985,1.9826412230518196,31.42197544615385,0.01789783715,3.201002255,49.246188538461546,0.052006524889999996,51.895557641980105,3.161393107692308,0.14465041637913112,15.563550839999998,8.877908605
M-4-D.csv,0.04084125623,0.05163650868,0.01079525245,0.3981352726714781,1.9722969675729534,31.969598846153847,0.01825972303,3.151283041,48.481277553846155,0.05080378509,51.05414225452597,3.076440723076923,0.14304874006330556,15.37860359,5.176873415
M-6-D.csv,0.04463649273,0.05544393135,0.010807438620000005,0.40126162847532604,1.9660956175411402,31.11055264615385,0.01787023834,3.124993294,48.07681990769231,0.051037394330000006,50.66038877301305,3.725372323076923,0.15602130919437956,16.88511101,6.1771495960000005
